Repository: jesajaw/spin-coating

# 🌀 Spin Coating Approximation Tool
> ⚠️ **Status: Under Development**

Predicts the **final dry film thickness** of a spin-coated layer and how it changes with spin speed. Three models of increasing realism, live plot, statistical deviation and saveable parameter presets. It tries to turn the theoretical thin-film PDE into a tool that is usable in the lab.

Available as a **desktop ui** and as a **single-file web version**. Both use the same models and give the same numbers.

---

## ✨ Features

* **Thickness-rpm plot**: $h(\omega)$ over a chosen range, current operating point marked.
* **Two ways to enter the solids fraction**: directly as volume fraction, or from weight fraction plus the two pure-component densities.
* **Statistical deviation**:
  * *Gauss (analytic)*: linearised error propagation
  * *Monte Carlo*: samples every uncertain parameter (normal, uniform or triangular) and propagates it through the full, non-linear model; reports P05 / P50 / P95. See the caveat in `src/model/deviation.py` about mean/std under large relative uncertainties, the percentiles stay reliable regardless.
  * The Flack model solves an ODE per sample, so its Monte Carlo runs **on demand** (button *Run Monte Carlo*, about 4 s for 3000 samples).
* **Parameter presets**: save/load a complete parameter set (model, values, uncertainties, note), e.g. one per resin.
* **Themes**: multiple color schemes: `dark_purple`, `dark_blue`, `black_white`, choosable  `style.py`.


---

## 🧭 At a glance

| Model | Computes | Evaporation | Viscosity | Typical use |
|---|---|---|---|---|
| **Emslie-Bonner-Peck** (1958) | wet film thickness $h(t)$ after a spin time | none | constant | understanding the flow-driven thinning |
| **Meyerhofer** (1978) | final dry film thickness $h_\mathrm{f}$ (closed form) | constant rate $E$ | constant | quick estimate, first guess |
| **Flack et al.** (1984), *depth-averaged* | final dry film thickness $h_\mathrm{f}$ (numerical ODE) | slows down as the film concentrates | rises with solids content | resins whose viscosity changes a lot while drying |

**Rule of thumb:** start with Meyerhofer. Switch to Flack if the result is clearly off and you can calibrate $k_\eta$ and $n$ against your own measurements.

---

## 🚀 Quick start

### Web

Enter via the link next to `About` or click [here](https://jesajaw.github.io/spin-coating/) for the web version. Note: There are some issues with preset loaders in the web version!

### Desktop

Since Python is already a perfect habitat for scientific calculations, only `matplotlib` is needed:

```bash
pip install -r requirements.txt  # or just matplotlib
```

and run `main.py`:

```bash
python main.py
```

* Python 3.9+ (tested with 3.12). tkinter ships with Python on Windows/macOS; on Linux install it first (e.g. `sudo apt install python3-tk`).
* Pick a colour theme without editing code: `SPIN_COATING_THEME=dark_blue python main.py` (`dark_purple`, `dark_blue`, `black_white`).
* Presets are read from / written to `data/*.json`.

---

## 🗂️ Project structure

```text
spin-coating/
├── index.html              # web version (single self-contained file; mirrors src/model line by line)
├── main.py                 # desktop entry point
├── requirements.txt
├── data/                   # parameter presets (JSON, one file each)
├── src/
│   ├── settings.py         # app defaults: Monte Carlo, plot range, preset folder
│   ├── store.py            # read/write presets
│   └── model/              # pure physics, no UI
│       ├── parameters.py   # units, parameter specs + defaults, data shapes
│       ├── emslie.py       # model 1
│       ├── meyerhofer.py   # model 2
│       ├── flack.py        # model 3 (numerical ODE)
│       ├── deviation.py    # Gauss propagation + Monte Carlo for every model
│       └── __init__.py     # dispatch by model id, spin curves
├── ui/                     # tkinter desktop app
│   ├── app.py              # main window, live recompute
│   ├── widgets.py  plot.py  # fields, dropdowns, result display, thickness-rpm plot
│   ├── forms.py  presets.py  info.py  dialogs.py   # input forms, preset window, parameter help, popups
│   └── style.py  tex.py  texts.py   # themes, formula rendering, UI texts
├── tests/                  # see below
└── *.pdf                   # reference papers
```

---

## 🔬 Physics

### 1. Emslie, Bonner and Peck (1958): Newtonian, non-volatile

Outward flow of a Newtonian liquid film on a spinning disk [[1](#references)]:

$$ \frac{\partial h}{\partial t} + \frac{\rho\omega^2 r h^2}{\eta}\frac{\partial h}{\partial r} = -\frac{2\rho\omega^2}{3\eta}h^3 $$

$t$ time, $\omega$ angular velocity, $r$ radius, $\rho$ density, $\eta$ viscosity, $h$ thickness of the *liquid* film.
For a film that is uniform in $r$:

$$ h(t) = h_0\left(1 + \frac{4\rho\omega^2}{3\eta}h_0^2\,t\right)^{-1/2} $$

File: data/az_4533_125_cst.json
{
  "version": 2,
  "name": "AZ 4533 (125 cSt)",
  "notes": "AZ 4533 (Merck/AZ), thick positive resist. Viscosity 125 cSt (25 C) and spin curve 2000-6000 rpm from the AZ 4500 series data sheet. ESTIMATED: solids content (35 wt %, interpolated by viscosity between the SDS values of AZ 5214 E and AZ 9260) and density (from the component densities). E (at 3000 rpm) is calibrated to the data sheet curve. Check solids against your own data. Calibrated at 3000 rpm: E = 0.807 um/s (Meyerhofer; also E0 of Flack), k_eta = 10.28 (Flack, n = 1), C0 = 29.4 vol %. Emslie uses h0 = 100 um and 30 s and gives the wet film after that time.",
  "model": "meyerhofer",
  "values": {
    "rpm": 3000.0,
    "viscosity_cp": 132.25,
    "density_g_cm3": 1.058,
    "h0_um": 100.0,
    "time_s": 30.0,
    "evaporation_um_s": 0.807,
    "k_eta": 10.28,
    "n_evap": 1.0
  },
  "e_scaling": "sqrt",
  "visc_law": "exponential",
  "concentration": {
    "mode": "weight",
    "solids_pct": null,
    "weight_pct": 35.3,
    "density_solute_g_cm3": 1.27,
    "density_solvent_g_cm3": 0.97
  },
  "uncertainties": {
    "rpm": 0.0,
    "viscosity_cp": 0.0,
    "density_g_cm3": 0.0,
    "h0_um": 0.0,
    "time_s": 0.0,
    "evaporation_um_s": 0.0,
    "k_eta": 0.0,
    "n_evap": 0.0,
    "solids_pp": 0.0
  }
}

File: data/az_4562_440_cst.json
{
  "version": 2,
  "name": "AZ 4562 (440 cSt)",
  "notes": "AZ 4562 (Merck/AZ), thick positive resist. Viscosity 440 cSt (25 C) and spin curve 2000-6000 rpm from the AZ 4500 series data sheet. ESTIMATED: solids content (42 wt %, interpolated by viscosity between the SDS values of AZ 5214 E and AZ 9260) and density (from the component densities). E (at 3000 rpm) is calibrated to the data sheet curve. Check solids against your own data. Calibrated at 3000 rpm: E = 0.805 um/s (Meyerhofer; also E0 of Flack), k_eta = 12.03 (Flack, n = 1), C0 = 35.3 vol %. Emslie uses h0 = 100 um and 30 s and gives the wet film after that time.",
  "model": "meyerhofer",
  "values": {
    "rpm": 3000.0,
    "viscosity_cp": 473.44,
    "density_g_cm3": 1.076,
    "h0_um": 100.0,
    "time_s": 30.0,
    "evaporation_um_s": 0.805,
    "k_eta": 12.03,
    "n_evap": 1.0
  },
  "e_scaling": "sqrt",
  "visc_law": "exponential",
  "concentration": {
    "mode": "weight",
    "solids_pct": null,
    "weight_pct": 41.7,
    "density_solute_g_cm3": 1.27,
    "density_solvent_g_cm3": 0.97
  },
  "uncertainties": {
    "rpm": 0.0,
    "viscosity_cp": 0.0,
    "density_g_cm3": 0.0,
    "h0_um": 0.0,
    "time_s": 0.0,
    "evaporation_um_s": 0.0,
    "k_eta": 0.0,
    "n_evap": 0.0,
    "solids_pp": 0.0
  }
}

File: data/az_5214_e_24_cst.json
{
  "version": 2,
  "name": "AZ 5214 E (24 cSt)",
  "notes": "AZ 5214 E (Merck/AZ), PGMEA-based novolak/DNQ image-reversal resist. Viscosity 24.0 cSt (25 C) and spin curve 2000-6000 rpm from the AZ 5214 E product data sheet; specific gravity 1.036 from a certificate of analysis; solids 27 wt % from the SDS (PGMEA 73 %). E (at 3000 rpm) is calibrated to the data sheet curve, not measured. Valid for ~1-2 um on Si, 30 s. Calibrated at 3000 rpm: E = 0.844 um/s (Meyerhofer; also E0 of Flack), k_eta = 8.56 (Flack, n = 1), C0 = 22.0 vol %. Emslie uses h0 = 100 um and 30 s and gives the wet film after that time.",
  "model": "meyerhofer",
  "values": {
    "rpm": 3000.0,
    "viscosity_cp": 24.86,
    "density_g_cm3": 1.036,
    "h0_um": 100.0,
    "time_s": 30.0,
    "evaporation_um_s": 0.844,
    "k_eta": 8.56,
    "n_evap": 1.0
  },
  "e_scaling": "sqrt",
  "visc_law": "exponential",
  "concentration": {
    "mode": "weight",
    "solids_pct": null,
    "weight_pct": 27.0,
    "density_solute_g_cm3": 1.27,
    "density_solvent_g_cm3": 0.97
  },
  "uncertainties": {
    "rpm": 0.0,
    "viscosity_cp": 0.0,
    "density_g_cm3": 0.0,
    "h0_um": 0.0,
    "time_s": 0.0,
    "evaporation_um_s": 0.0,
    "k_eta": 0.0,
    "n_evap": 0.0,
    "solids_pp": 0.0
  }
}

File: data/example_high_viscosity.json
{
  "name": "Example - high-viscosity resin (placeholder)",
  "viscosity_cp": 120.0,
  "density_g_cm3": 1.05,
  "evaporation_rate_um_s": 0.05,
  "concentration_mode": "weight",
  "solids_pct": null,
  "weight_pct": 25.0,
  "density_solute_g_cm3": 1.2,
  "density_solvent_g_cm3": 0.9,
  "notes": "Placeholder values for orientation, not datasheet values -- calibrate against your own measurements (ellipsometry/profilometry) before use."
}

File: data/example_high_viscosity_placeholder.json
{
  "version": 2,
  "name": "Example - high-viscosity (placeholder)",
  "notes": "Placeholder values for orientation, not datasheet values -- calibrate against your own measurements (ellipsometry/profilometry) before use.",
  "model": "meyerhofer",
  "values": {
    "rpm": 3000.0,
    "viscosity_cp": 120.0,
    "density_g_cm3": 1.05,
    "h0_um": 100.0,
    "time_s": 30.0,
    "evaporation_um_s": 0.05,
    "k_eta": 5.0,
    "n_evap": 1.0
  },
  "e_scaling": "sqrt",
  "concentration": {
    "mode": "weight",
    "solids_pct": null,
    "weight_pct": 25.0,
    "density_solute_g_cm3": 1.2,
    "density_solvent_g_cm3": 0.9
  },
  "uncertainties": {
    "rpm": 0.0,
    "viscosity_cp": 0.0,
    "density_g_cm3": 0.0,
    "h0_um": 0.0,
    "time_s": 0.0,
    "evaporation_um_s": 0.0,
    "k_eta": 0.0,
    "n_evap": 0.0,
    "solids_pp": 0.0
  }
}

File: data/example_high_viscosity_resin_placeholder.json
{
  "version": 2,
  "name": "Example - high-viscosity resin (placeholder)",
  "notes": "Placeholder values for orientation, not datasheet values -- calibrate against your own measurements (ellipsometry/profilometry) before use.",
  "model": "meyerhofer",
  "values": {
    "rpm": 3000.0,
    "viscosity_cp": 120.0,
    "density_g_cm3": 1.05,
    "h0_um": 100.0,
    "time_s": 30.0,
    "evaporation_um_s": 0.05,
    "k_eta": 5.0,
    "n_evap": 1.0
  },
  "e_scaling": "sqrt",
  "concentration": {
    "mode": "weight",
    "solids_pct": null,
    "weight_pct": 25.0,
    "density_solute_g_cm3": 1.2,
    "density_solvent_g_cm3": 0.9
  },
  "uncertainties": {
    "rpm": 0.0,
    "viscosity_cp": 0.0,
    "density_g_cm3": 0.0,
    "h0_um": 0.0,
    "time_s": 0.0,
    "evaporation_um_s": 0.0,
    "k_eta": 0.0,
    "n_evap": 0.0,
    "solids_pp": 0.0
  }
}

File: data/example_low_viscosity_placeholder.json
{
  "version": 2,
  "name": "Example - low-viscosity (placeholder)",
  "notes": "Placeholder values for orientation, not datasheet values -- calibrate against your own measurements (ellipsometry/profilometry) before use.",
  "model": "meyerhofer",
  "values": {
    "rpm": 3000.0,
    "viscosity_cp": 5.0,
    "density_g_cm3": 0.95,
    "h0_um": 100.0,
    "time_s": 30.0,
    "evaporation_um_s": 0.15,
    "k_eta": 5.0,
    "n_evap": 1.0
  },
  "e_scaling": "sqrt",
  "concentration": {
    "mode": "direct",
    "solids_pct": 5.0,
    "weight_pct": null,
    "density_solute_g_cm3": null,
    "density_solvent_g_cm3": null
  },
  "uncertainties": {
    "rpm": 0.0,
    "viscosity_cp": 0.0,
    "density_g_cm3": 0.0,
    "h0_um": 0.0,
    "time_s": 0.0,
    "evaporation_um_s": 0.0,
    "k_eta": 0.0,
    "n_evap": 0.0,
    "solids_pp": 0.0
  }
}

File: data/example_low_viscosity_resin_placeholder.json
{
  "version": 2,
  "name": "Example - low-viscosity resin (placeholder)",
  "notes": "Placeholder values for orientation, not datasheet values -- calibrate against your own measurements (ellipsometry/profilometry) before use.",
  "model": "meyerhofer",
  "values": {
    "rpm": 3000.0,
    "viscosity_cp": 5.0,
    "density_g_cm3": 0.95,
    "h0_um": 100.0,
    "time_s": 30.0,
    "evaporation_um_s": 0.15,
    "k_eta": 5.0,
    "n_evap": 1.0
  },
  "e_scaling": "sqrt",
  "concentration": {
    "mode": "direct",
    "solids_pct": 5.0,
    "weight_pct": null,
    "density_solute_g_cm3": null,
    "density_solvent_g_cm3": null
  },
  "uncertainties": {
    "rpm": 0.0,
    "viscosity_cp": 0.0,
    "density_g_cm3": 0.0,
    "h0_um": 0.0,
    "time_s": 0.0,
    "evaporation_um_s": 0.0,
    "k_eta": 0.0,
    "n_evap": 0.0,
    "solids_pp": 0.0
  }
}
